Repository: wifi5715/obsidian

File: 制造技术基础/焊接/焊接.md
# 焊接
- 定义：通过==加热或加压（或两者兼用）==，用==填充材料==（或不用），使工件产生==原子结合==的一种连接方法。
- 焊接是一种永久性连接金属材料的工艺方法。
- 焊接是应用最广泛的金属不可拆卸连接方法。

#### 焊接过程的实质
- 使两部分分离的金属材料，通过金属==原子间的扩散与结合==作用，利用==加热、加压力或同时加热、加压==等手段，以形成牢固连接的工艺过程。(利用加热或加压，使分离的两部分金属靠得足够近，原子互相扩散，形成原子间的结合。)

#### ==焊接成形的特点==
- 接头牢固、密封性好。
- 可化大为小、化复杂为简单，以小拼大、拼简单成复杂。
- 可实现异种金属的连接。
- 重量轻、加工装配简单。
- 焊接结构不可拆卸 。
- 焊接应力变形大，接头易产生裂纹、夹渣、气孔等缺陷。

## 焊接分类
![[焊接分类.png]]

### 熔化焊
将焊件接头加热至熔化状态，不加压力完成焊接的方法。
电弧焊、电渣焊、电子束焊、激光焊、等离子弧焊等
#### ==电弧焊==
- 焊接过程：引弧->形成熔池->形成焊缝
##### 焊接电弧概念：
- 在==焊条末端和工件两极==之间的==气体介质==中，产生==强烈而持久的放电现象==。即在局部气体介质中有大量电子流通过的导电现象。产生电弧的电极可以是金属丝、钨丝、碳棒或焊条。
- 电弧放电==电压最低，电流最大==，温度最高，发光最强。
- 将电弧放电用作焊接热源，既安全，加热效率也高。

##### 焊接电弧的形成：
空气不导电，故采用焊条与工件瞬间短路方法引燃电弧。
引弧的方法：
1. ==划动引弧法(划擦法)==
	先将焊条末端对准焊件，然后将焊条在焊件表面划擦一下，当电弧引燃后趁金属还没有开始大量熔化的一瞬间，立即使焊条末端与被焊表面的距离维持在2~4mm的距离，电弧就能稳定地燃烧。
2. ==垂直引弧法(敲击法)==
	使焊条与焊件表面垂直地接触，当焊条的末端与焊件的表面轻轻一碰，便迅速提起焊条并保持一定的距离，立即引燃了电弧。操作时焊工必须掌握好手腕上下动作的时间和距离。

##### 电弧的组成及热量分布
- 焊接电弧是由==阴极区、弧柱区及阳极区==三部分组成。
- 电弧的热量与==焊接电流和电弧电压的乘积==成正比。电流越大，电弧产生的总热量就越多。
- 电弧中阳极区和阴极区的温度因电极材料不同而有所不同。用钢焊条焊接钢材时，三个区域的温度及热量分布为：
	阴极区：2400k 36%
	阳极区：2600k 43%
	弧柱区：5000~8000k 21%
	![[焊接电弧.png]]

##### 接线方式
- 直流电源==正接：工件（地）接阳极，焊条接负极==
- 直流电源==反接：具有焊接电弧稳定，飞溅极小。电弧较工频交流焊接短，更适合全位置焊接的特点==
- 交流电源：两极温度相等

##### 空载电压与电弧电压
- 空载电压定义：就是==焊接时的引弧电压（产生电弧之前）==，一般为50V~90V（直流焊机）、 60V~80V（交流焊机）。
- 空载电压作用：
 1. 可保证焊工安全。
 2. 又能引燃电弧。

- 电弧电压定义：电弧稳定燃烧时的电压称为电弧电压。即为==焊接时的工作电压==，约为16V~35V。
- 电弧电压与电弧长度(即焊条与工件间的距离)有关。电弧长度越大，电弧电压也越高。

##### 焊条运动
- ==运条是焊条相对焊缝所做的各种动作的总称==，主要是==沿焊条轴线的送进(焊条向熔池送进)、焊条沿焊缝向前移动和横向摆动三种方向上的动作组合==。（焊缝质量优劣、焊缝成形的良好与否，与运条有直接关系。）
- ==焊条的送进运动主要用来维持所要求的电弧长度==。(由于电弧的热量熔化了焊条端部，电弧会逐渐变长，有熄弧的倾向。要保持电弧继续燃烧，必须将焊条向熔池送进，直至整根焊条焊完为止。)
- 为保证一定的电弧长度，==焊条的送进速度与焊条的熔化速度相等==，否则会引起电弧长度的变化，影响焊缝的熔宽和熔深。

#### 埋弧焊
埋弧焊是电弧在焊剂层下燃烧进行焊接的方法。
##### 埋弧焊的特点
1. 采用电弧作为热源；
2. 对熔池的保护作用相同——==气、渣联合保护==——埋弧焊焊接质量更好，更稳定；
3. 埋弧焊生产效率高；焊接质量稳定；
4. 埋弧焊节省大量金属材料，飞溅很小，没有焊条头的浪费；(埋弧焊热量集中，熔深大，20-25mm以下的工件可不开坡口进行焊接)
5. 埋弧焊改善劳动条件；
6. 重复性好
- 广泛应用于船舶、机车、锅炉、化工设备、重型机械制造中碳素钢、低合金钢、耐热钢、镍合金等材料的焊接及某些材料的堆焊。

##### 埋弧焊用焊接材料
埋弧焊用焊接材料包括焊丝和焊剂。
- ==焊剂的作用==
	1. 稳弧作用
	2. 保护作用:保护熔化金属，保持电弧空间的热量
	3. 参加冶金反应
	4. 防止金属飞溅的发生

##### 埋弧焊工艺
- 防漏措施
	为了保持焊缝成形和防止烧穿
	1. 双面焊；
	2. 手工电弧焊封底；
	3. 焊剂垫；
	4. 垫板。
- 引弧板和引出板
	引弧处和断弧处质量不易保证

#### 气体保护焊
##### 氩弧焊
利用氩气作为保护性介质的电弧焊方法(氩气是惰性气体、保护电极和熔池金属、高温下氩气不与金属产生化学反应、不溶于金属)
##### CO2气体保护焊
CO2气体保护焊是以CO2为保护气体的气体保护焊，采用焊丝作电极，靠焊丝和工件之间产生的电弧熔化工件金属与焊丝形成熔池，凝固后成为焊缝

#### ==等离子弧焊接==
==等离子弧是电弧的一种特殊形式==。当自由电弧被压缩后，即可形成等离子电弧。利用等离子电弧可以进行焊接和切割。
##### 等离子弧
- ==等离子弧是电弧的一种特殊形式，是一种压缩电弧==（相对于自由电弧如TIG电弧即非熔化极气体保护电弧焊而言）
-  ==自由电弧——其周围没有约束，当电流增大，弧柱直径增大==，二者不能独立调节，所以电流密度、能量密度和温度的增加受限。
- ==压缩电弧——电流增大，但弧柱直径可以不相应增大==，则能量密度、温度、等离子体流速显著增大。
- 这种用外部拘束作用使弧柱受到压缩的电弧就是通常所说的==等离子弧==，又称为压缩电弧。

##### 等离子弧的形成原理
- 电弧通过小孔——机械压缩（前提）
- 离子气冷却——热收缩（主因）
- 电磁收缩——使弧柱变得更细（必然存在）
结果：电弧直径变小、温度升高、能量密度增大

#### 激光焊接
激光焊接是以==聚焦的激光束==作为能源轰击焊件所产生的热量进行==熔焊==的方法。

### 压力焊
通过对焊件施加压力（加热或不加热）来完成焊接的方法。
电阻焊、摩擦焊、冷压焊、超声波焊、爆炸焊、高频焊、扩散焊等

#### ==电阻焊==
利用电流通过焊件及其接触处所产生的==电阻热==，将焊件局部==加热到塑性或熔化==状态，然后==在压力下==形成焊接接头的焊接方法。
##### 点焊
点焊是将工件装配成搭接接头，并紧压在两柱状电极之间，利用电阻热熔化母材金属，形成一个焊点的电阻焊方法。
- 焊点距离
	太近—分流现象严重
	太远—强度不够
##### 缝焊
缝焊过程与点焊相似，只是用==旋转的圆盘状滚动电极==代替了==柱状电极==。焊接时，盘状电极压紧焊件并转动（也带动焊件向前移动），配合连续或断续通电，即形成连续的焊缝，因此称为缝焊。

##### 对焊
对焊即对接电阻焊，是利用电阻热使两个工件在整个接触面上焊接起来的一种方法。对焊分为==电阻对焊==和==闪光对焊==。
- 电阻对焊
	将两个工件装夹在对焊机的电极钳口中成对接接头，==施加预压力，使两个工件端面接触，并压紧==，然后通电，当电流通过工件和接触端面时产生电阻热，将工件接触处迅速==加热到塑性状态==，再对工件==施加较大的顶锻力并同时断电==，使高温端面产生一定的塑性变形而焊接起来。
- 闪光对焊
	将两工件装夹在电极钳口内成对接接头，==接通电源并使两工件轻微接触==。首先只是某些点接触，强电流通过时，接触点的金属被迅速加热熔化，甚至蒸发，在蒸汽压力和电磁力作用下，==液体金属发生爆破，以火花形式从接触处飞出而形成“闪光”==。此时继续送进工件，保持一定闪光时间，==待工件端面全部被加热熔化时，迅速对工件施加顶锻力并切断电源==，工件在压力作用下产生塑性变形而焊在一起。


#### 高频焊
- 高频焊是以==固体电阻==热为能源。焊接时利用==高频电流==在工件内产生的电阻热使工件焊接区表层加热到==熔化或接近的塑性状态==，随即==施加（或不施加）顶锻力==而实现金属的结合。因此它是一种固相电阻焊方法。
- ==高频焊是电阻焊的一种==，但与普通的电阻焊又有很多的区别。
- 高频焊时，焊接电流仅在工件上==平行于接头连接面流动==;
- 而普通电阻焊时==电流垂直于界面流动==。
##### 高频焊原理
借助高频电流的==集肤效应==可以使==高频电能量集中于焊件的表层==，而利用==邻近效应==，又可==控制高频电流流动路线的位置和范围==。当要求高频电流集中于焊件的某一部位时，只要将导体与焊件构成电流回路并使导体靠近焊件上的这一部位，使它们相互之间构成邻近导体，就能实现这个要求。高频焊就是根据焊件结构的具体形式和特殊要求，主要运用集肤效应和邻近效应，使焊件待焊处的表层金属得以快速加热而实现焊接。

### 钎焊
采用比母材熔点低的金属材料作钎料，在加热温度高于钎料低于母材熔点的情况下，利用液态钎料润湿母材，填充接头间隙，并与母材相互扩散实现连接焊件的方法。
软钎焊、硬钎焊
#### 钎剂作用
- 清理作用，==去除表面氧化皮==；
- 降低表面张力（改善钎料流入间隙的能力），==改善液态钎料对焊件的润湿性==。
- 保护作用

## 焊接接头
- 焊缝区
- 焊接热影响区

### ==焊接接头组织和性能变化==
- 焊缝区
	熔池金属冷却结晶所形成的铸态组织。（如果以低碳钢为例，铸态组织由铁素体和少量珠光体所组成）。
- 焊接热影响区
	焊缝两侧的母材，由于焊接热的作用，其==组织和性能发生变化的区域==。
	1. 融合区
		焊缝和母材金属的交界区。（0.1-1mm）
		加热温度：``T液~T固``
		==强度、塑性、韧性极差，是裂纹和局部脆断的发源地。熔合区在很大程度上决定着焊接接头性能==。
	2. 过热区
		在热影响区内具有过热组织或晶粒显著粗大的区域。（1-3mm）
		加热温度：`T固~1100℃`(Ac3以上100~200℃至固相线温度区间)
		==奥氏体晶粒粗大，形成过热组织，塑性和韧性很低，是裂纹的发源地==。
	3. 正火区
		在热影响区内相当于受到正火处理的区域。（1.2-4mm）
		加热温度：`Ac1~Ac3`以上100~200℃区间
		==重结晶，转变为细小的奥氏体晶粒，正火组织，力学性能优于母材==。
	4. 部分相变区
		在热影响区内发生部分相变的区域。
		加热温度：`Ac1~Ac3`
		==珠光体和部分铁素体发生重结晶，转变为细小的奥氏体晶粒。部分铁素体不发生相变，但其晶粒有长大趋势。冷却后晶粒大小不均，力学性能比正火稍差==。
	![[焊接热影响区.png]]
	- 力学性能最差的区域：
		==熔合区==和==过热区==。对焊接质量影响最大，应尽量减少它们的宽度。
	- 热影响区大小和组织变化程度的决定因素
		在保证焊接质量的前提下，==增加焊接速度，减小焊接电流，减小热影响区尺寸==。

### 改善焊接热影响区组织和性能的方法
1. 小电流、快速焊接；
2. 采用先进的焊接方法；
3. 焊前预热、焊后热处理（正火）；
4. 对于焊后不能热处理的结构件，则必须采用恰当的焊接方法及焊接工艺。

## 焊接应力
- 产生原因
	焊件（工件）在焊接过程中受到局部加热和快速冷却。
	![[纵向焊接应力.png]]
	![[径向焊接应力.png]]
	焊缝附近为拉应力、两侧为压应力。

## 焊接变形
1. 收缩变形
	焊件尺寸比焊前缩短的现象称为收缩变形。分为==纵向缩短==和==横向缩短==
2. 角变形
	由于焊缝的横向收缩沿板厚分布不均匀所致。
	角变形的大小以变形角α进行度量。
3. 弯曲变形
	弯曲变形主要是结构上的焊缝布置不对称或者焊件断面形状不对称，焊缝收缩引起的变形。
	弯曲变形的大小用挠度f进行度量。
4. 波浪变形
	波浪变形常发生于板厚小于6mm的薄板焊接过程中。又称为失稳变形。
5. 扭曲变形
	产生扭曲变形的主要原因是焊缝角变形沿焊缝长度方向分布不均匀。

## ==焊接应力及变形的预防、消除措施==
1. 采用合理的焊接顺序和方向
	1) ==先焊收缩量较大的焊缝==，使焊缝能较自由地收缩。当结构有对接焊缝又有角焊缝时，应先焊对接焊缝，后焊角焊缝。
	2) 具有==对称焊缝==的构件应使其变形有效地相互抵消。
	3) 长焊缝(超过300mm时)应采用“逆向分段法”。
2. 选择合理的装配焊接顺序
	把焊接结构适当地分成部件分别装配焊接，然后再拼焊成整体，使焊缝能较自由收缩而不影响整体结构，既有利于控制焊接变形又能扩大作业面。
3. 刚性固定法
	焊前将焊件固定夹紧，焊后的变形可大大缩小。固定夹紧法较多，可用简单的夹具或支撑，也可用临时点焊固定的方法，但这种方法只适用于塑性较好的低碳钢结构。
4. 选用合理的焊接方法
	选用能量密度高的焊接方法，如用二氧化碳气体保护焊，等离子弧焊代替气焊和手工电弧焊，严格控制变形。焊缝不要密集交叉，截面和长度应尽可能小。
5. 反变形法
6. 焊前预热
7. 焊后热处理
	去应力退火
8. 焊接变形的矫正
	机械矫正、火焰矫正


## 电焊条
由焊芯和药皮（涂料）两部分组成。
1. 焊条芯
	- 填充焊缝
	- 导电
2. 药皮
	- 脱氧保护
	- 冶金
	- 稳定电弧

### 焊条种类及牌号
- 焊条型号
	- 如E4303、E5015、E5016等。
	- “E”表示焊条；
	- ==前两位数字==：焊缝金属的==抗拉强度等级==(单位为kgf/mm2)；
	- 第三位数字：焊条的焊接位置，“0”及“1”表示焊条适用于全位置焊接(平、立、仰、横)，“2” 表示焊条适用于平焊及平角焊，“4”表示焊条适用于向下立焊；
	- 第三位和第四位数字组合：焊接电流种类及药皮类型。如“03”为钛钙型药皮，交流或直流正、反接，“15”为低氢钠型药皮，直流反接，“16”为低氢钾型药皮，交流或直流反接。
- 焊条牌号
	- 如J422、J507等
	- “J”表示结构钢焊条，“A”表示奥氏体不锈钢焊条，“Z”表示铸铁焊条等
	- ==前两位数字==：表示焊缝金属==抗拉强度等级==。其等级有42、50、55、60、70、75、85等，分别表示其焊缝金属的抗拉强度大于或等于420、500、550、600、700、750和850 MPa；
	- 最后一个数字：表示药皮类型和电流种类。

#### 酸性焊条和碱性焊条比较
![[酸碱性焊条比较.png]]


### 焊条的选用原则
1. 低碳钢和低合金钢构件，一般都要求焊缝金属与母材等强度。==等强度原则==， 因此可根据钢材强度等级来选用相应的焊条。
2. ==同一强度等级的酸性焊条或碱性焊条的选定==。
	主要应考虑：焊接件的==结构形状、钢板厚度、载荷性质和抗裂性能==而定。
	- 应==尽量选用较经济的酸性焊条==;
	- 要求塑性好、冲击韧度高、抗裂能力强或低温性能好的结构，要选用碱性焊条。
3. 低碳钢与低合金结构钢焊接，可按异种钢接头中强度较低的钢材来选用相应的焊条。
4. ==铸钢==的含碳量一般都比较高，而且厚度较大，形状复杂，很容易产生焊接裂纹。==一般应选用碱性焊条==，并采取适当的工艺措施(如预热)进行焊接。
5. 焊接不锈钢或耐热钢等有特殊性能要求的钢材，应选用相应的专用焊条保证焊缝的主要化学成分和性能与母材相同。

## 金属材料的焊接性
指被焊金属在采用一定的焊接方法、焊接材料、工艺参数及结构形式条件下，==获得优质焊接接头的难易程度==。==即金属材料在一定的焊接工艺条件下，表现出易焊和难焊的差别==。
- 工艺焊接性
	焊接接头产生==工艺缺陷==的倾向。尤其指==出现各种裂纹==的可能性。
- 使用焊接性
	主要是指焊接接头在使用中的可靠性，包括焊接接头的力学性能及其它特殊性能(如耐热、耐蚀性能等)。

### 影响焊接性的因素
1. 焊接方法
2. 焊接材料
3. 化学成分
	C元素的影响最显著，其它元素折合成碳的相当含量对焊接性的影响。
	采用碳当量法来估算被焊钢材的焊接性。
	碳当量↑，焊接性↓。
4. 工艺参数

## 焊接结构设计
### 焊接结构件材料选择
1. 优先选用低碳钢和低强度的低合金钢；
2. 对于重要件应优先选用镇静钢（脱氧）；
3. 尽量选用同一牌号的材料；
4. 材料的厚度最好相等；
5. 尽量选用型材。

#### 镇静钢
镇静钢为完全脱氧的钢，使得氧的质量分数不超过0.01%(一般常在0.002%~0.003%)。通常铸成上大下小带保温帽的锭型，浇铸时钢液镇静不沸腾。钢的收缩率低，但组织致密，偏析小，质量均匀。优质钢和合金钢一般都是镇静钢。

#### 沸腾钢
沸腾钢氧含量较高，组织成分不均匀，焊接时容易产生裂纹。

### 接头形式的设计
1. 对接接头
	接头受力简单、均匀，应力集中较小，强度较高，重要的受力焊缝应尽量选用。优先选用
2. 搭接接头
	一般应避免采用（工件不在同一平面，受力产生附加弯矩，金属消耗量大）。
3. 角接接头
4. T形接头

### 接头过渡形式
设计焊接构件最好采用==相等厚度==的金属材料，以便获得优质的焊接接头。不同厚度金属材料对接时允许的厚度差。、
对于不等厚钢板的对接，应将较厚板按一定==斜度削薄过渡==，然后再进行焊接，以避免形状突变，减缓应力集中程度。

### 坡口形式的设计
为保证==全熔透==和==焊接质量==，减少焊接变形，施焊前，一般将焊件连接处预先加工成各种形状（Ⅰ形、V形、单边V形、 U形、J形）。不同的焊接坡口，适用于不同的焊接方法和焊件厚度。
在焊条电弧焊时，当==板厚小于6mm==一般==不开坡口==（即I形坡口），==板厚大于6mm==时，为保证焊透，需==开坡口==。
- Y型坡口和U型坡口用于单面焊，其焊接性较好，但焊后角变形较大；
- 双Y型坡口双面施焊，受热均匀，变形较小；
- U型坡口根部较宽，允许焊条深入，容易焊透，但因坡口形状复杂，一般只在重要的受动载的厚板结构中采用；
- 双单边V型坡口主要用于T形接头和角接接头。

### 焊缝的布置
1. 焊缝布置应尽量==分散==；
2. 焊缝的位置应尽可能==对称布置==；
3. 焊缝应尽量避开==最大应力断面==和==应力集中位置==；
4. 焊缝应尽量避开机械加工表面；
5. 焊缝位置应便于焊接操作。
